Repository: antonklyukin/scienceforecast

# scienceforecast
A ScienceForecast Project

File: journals/Physical Sciences and Engineering/Chemical Engineering/Catalysis/MaterialsScienceforEnergyTechnologies.json (part 1 of 3)
{"primary": "Physical Sciences and Engineering",
"domain": "Chemical Engineering",
"subdomain": "Catalysis",
"journal name": "Materials Science for Energy Technologies",
"articles": [
    {"article name": "Thermal and catalytic pyrolysis of pine sawdust (Pinus ponderosa) and Gulmohar seed (Delonix regia) towards production of fuel and chemicals",
     "doi": "https://doi.org/10.1016/j.mset.2018.12.004",
     "publication date": "08-2019",
     "abstract": "In this work, two waste biomass (pine sawdust, PW and gulmohar seeds, SG) were thermochemically converted with and without catalysts to find out their potential towards producing fuels and chemicals. Physicochemical characterization of these biomass confirmed their bioenergy potential for producing renewable fuel. Thermal pyrolysis of the biomass was performed at 500\u202f\u00b0C temperature, 0.5\u202fmm particle size, 80\u202f\u00b0C\u202fmin\u22121 heating rate, and 100\u202fmL\u202fmin\u22121 nitrogen flow rate, whereas catalytic pyrolysis was performed with CaO, CuO, and Al2O3 at different catalyst loading of 10\u202fwt%, 20\u202fwt%, 30\u202fwt%, and 40\u202fwt% respectively. The total pyrolytic liquid yield by thermal pyrolysis was found to be 39.39% for PW and 36.68% for SG, whereas catalytic pyrolysis at 20\u202fwt% loading increased the liquid yield by 2.34\u20134.79\u202fwt% for both the biomass. Thermal pyrolytic oil demonstrated increase in viscosity, density and decrease in acidity and heating value, whereas catalytic pyrolytic oil resulted in increased heating value, acidity, moisture, and decreased viscosity and density. FTIR analysis demonstrated the presence of aromatic compounds, phenols, alkanes, alcohols, acids, and aldehydes. GC-MS analysis confirmed that use of catalysts reduced the content of oxygenated and acidic compounds and increased that the amounts of alcohols and aldehydes in catalytic pyrolytic oil.",
     "keywords": ["PW Pine sawdust", "Pine sawdust", "SG Gulmohar seed", "Gulmohar seed", "FTIR Fourier-transform infrared spectroscopy", "Fourier-transform infrared spectroscopy", "DRS Diffuse Reflectance Spectroscopy", "Diffuse Reflectance Spectroscopy", "ATR Attenuated total reflectance", "Attenuated total reflectance", "Kbr Potassium bromide", "Potassium bromide", "TGA Thermogravimetric analysis", "Thermogravimetric analysis", "DTG Differential thermal gravimetric", "Differential thermal gravimetric", "GC-MS Gas chromatography-mass spectrometry", "Gas chromatography-mass spectrometry", "NIST National Institute of Standards and Technology", "National Institute of Standards and Technology", "NREL National Renewable Energy Laboratory", "National Renewable Energy Laboratory", "SS Stainless steel", "Stainless steel", "Waste biomass", "Pyrolysis", "Low-cost catalyst, composition", "Renewable fuel"]},
    {"article name": "Synthesis and characterization of magnetic manganese ferrites",
     "doi": "https://doi.org/10.1016/j.mset.2019.01.009",
     "publication date": "08-2019",
     "abstract": "This research work explored the synthesis and characterization of magnetic manganese ferrites using a simple combustion method. The purpose of creating the magnetic manganese ferrites was for their planned use as ozonation catalysts. Their magnetic properties allow for their recovery from the treatment system. Magnetic manganese ferrites were prepared by mixing manganese nitrate and iron nitrate in a stoichiometric ratio of 1:2. Polyvinyl alcohol was added to the mixed metal salt solution and the ratio of PVA: total nitrate salt added was varied from 1:1 up to 1:2 by weight. The resulting particles were characterized by X-ray diffraction (XRD), X-ray photoelectron spectroscopy (XPS), scanning electron microscope (SEM), tunneling electron microscope (TEM), and Ultraviolet\u2013Visible spectroscopy (UV/Vis).",
     "keywords": ["Synthesis", "Magnetic particles", "Water treatment"]},
    {"article name": "Intensified convective heat transfer using ZnO nanofluids in heat exchanger with helical coiled geometry at constant wall temperature",
     "doi": "https://doi.org/10.1016/j.mset.2019.01.007",
     "publication date": "08-2019",
     "abstract": "The present work deals with the experimental determination of enhancement in the heat transfer using ZnO nanofluid in helical copper tube heat exchanger at constant wall temperature. ZnO nanoparticles were prepared with aid of ultrasonic irradiations using zinc nitrate and KOH as raw materials. The effect of Reynolds number and ZnO nanoparticle addition to the base fluid on heat transfer coefficient and Nusselt number was examined. Around 62.80% and 136% enhancement in thermal conductivity ratio at 40\u202f\u00b0C and 50\u202f\u00b0C, respectively, was observed for 0.5\u202fvol% loading of ZnO nanoparticles in nanofluids. 18.6% enhancement in the Nusselt number was observed for 0.25\u202fvol% of ZnO nanoparticles in nanofluid at the exit of the test section. This is attributed to the combination of helical coil with ZnO nanofluid which gives significant effect on heat transfer enhancement.",
     "keywords": ["ZnO Nanofluid", "Ultrasound", "Thermal conductivity", "Heat transfer coefficient", "Nusselt number"]},
    {"article name": "Green synthesis of Au and the impact of Au on the efficiency of TiO2 based dye sensitized solar cell",
     "doi": "https://doi.org/10.1016/j.mset.2019.01.001",
     "publication date": "08-2019",
     "abstract": "Gold nanoparticles (AuNPs) were prepared through green synthesis route with the aqueous extract from the leaves of Phyllanthus embilica (commonly known as emblic or amla or thoppunelli) without using any surfactant and stabilizer. The synthesized AuNPs colloid was mixed in titanium dioxide slurry to yield Au:TiO2 nanocomposite. The as-synthesized AuNPs and Au:TiO2 nanocomposite were investigated for structural, optical and morphological properties. The dye sensitized solar cells (DSSC) using pure TiO2 and Au:TiO2 nanocomposite photoelectrodes were fabricated and their execution was studied. The efficiency of Au:TiO2 nanocomposite DSSC is improved by about 65% when correlated to the efficiency of the pure TiO2 DSSC. The electrochemical impedance spectroscopic assessment was performed to calculate the transport resistance and lifetime of electron. They decrease in the transport resistance which is accountable for the enhanced electron injection into the photoelectrode was studied using Nyquist plots. The Bode phase plot confirms the lifetime of electron in Au:TiO2 nanocomposite film is greater than that in the pure TiO2 film.",
     "keywords": ["Green synthesis", "Emblic", "Au:TiO2 nanocomposite", "XRD", "DSSC"]},
    {"article name": "Improved photocatalytic performance of reduced zinc oxide (ZnO) novel morphology of astray like microstructure under solar light irradiation",
     "doi": "https://doi.org/10.1016/j.mset.2019.01.005",
     "publication date": "08-2019",
     "abstract": "Zinc oxide (ZnO) microstructures were successfully fabricated by using the template free hydrothermal growth method. Crystalline phase, morphology, and elemental composition had been characterized by X-ray diffraction (XRD), field-emission scanning electron microscopy (FESEM), and energy dispersive X-ray spectroscopy (EDS). FESEM graphs had showed that hexagonal astray like morphology along micro sized particles. Synthesized microstructures of ZnO were hydrogenated at high temperature 500\u202f\u00b0C to get reduced ZnO microstructures. Furthermore, ultraviolet-visible-near infrared (UV\u2013Vis-NIR) spectroscopy had been employed to determine the optical absorbance of ZnO microstructures. The direct optical band gap of 2.1\u202feV was acquired by using Davis-Mott model for reduced ZnO microstructures. Hydrogenation of ZnO microstructures made the material photoactive under visible light region. Visible light active (VLA) performance of reduced ZnO microstructures improved photocatalytic degradation of pollutants under solar light irradiation. Photocatalytic performance of prepared ZnO microstructures and reduced ZnO microstructures were investigated by using methyl orange under solar light irradiation.",
     "keywords": null},
    {"article name": "Synthesis of WO3\u00b7H2O spherical particles for efficient photocatalytic properties under visible light source",
     "doi": "https://doi.org/10.1016/j.mset.2019.02.002",
     "publication date": "08-2019",
     "abstract": "Tungstic acid (WO3\u00b7H2O) spherical particles were fabricated by economical solvothermal rout. Crystallinity, structural properties and elemental composition of fabricated material were characterized by XRD and EDX. Morphological structure was explored by using FEMSEM, and the results indicated that the as-prepared material has spherical shape with average size up to 500\u202fnm. The existence of OWO stretching and \u03c5(O-H) vibration modes in FTIR spectra confirm the formation of WO3\u00b7H2O spherical particles. Further, UV\u2013VIS-NIR and PL spectra were studied which suggested that the as-prepared sample has band gap of 2.5\u202feV that was favorable for photocatalytic process. Finally, the as-synthesized material was utilized for the degradation of RhB and it demonstrated remarkable photo-degradation performance with k\u202f=\u202f0.0244\u202fmin\u22121 that was about 4.3 times greater than that of bulk WO3\u00b7H2O. The possible mechanism for the photocatalytic process has been discussed by finding the valence and conduction band potentials of the photocatalyst.",
     "keywords": ["Tungstic acid", "Spherical particles", "Rhodamine B"]},
    {"article name": "Development of polyvinyl alcohol/chitosan blend anion exchange membrane with mono and di quaternizing agents for application in alkaline polymer electrolyte fuel cells",
     "doi": "https://doi.org/10.1016/j.mset.2019.01.010",
     "publication date": "08-2019",
     "abstract": "Anion exchange membranes (AEM) functionalized by quaternary ammonium moiety are fabricated from polyvinyl alcohol/chitosan blend. Polymers namely polyvinyl alcohol (PVA) & chitosan (CS) are quaternized individually and mixed together to form blend solution, further cross-linked chemically and cast to form QPVA/QCS membrane followed by thermal treatment. Two types of membranes were prepared via, Quaternization of PVA and CS using alkyl spacers (mono quaternizing agent) and Quaternization of PVA and CS using dual reagents, of varying wt %. Further, these membranes are cross-linked by chemical and thermal methods prior to ionic conductivity and ion exchange capacity evaluation. The reaction of quaternizing groups with PVA/CS backbone is interpreted using FTIR spectroscopy. The QPVA/QCS membrane with 20\u202fwt% of alkyl spacer exhibits enhanced conductivity of 0.0047\u202fS\u202fcm\u22121 at 40\u202f\u00b0C in comparison with all other ratios. Also, the alkaline stability of the optimized QPVA/QCS membrane evaluated till 300\u202fh shows an enhanced stability with lesser conductivity loss.",
     "keywords": ["Anion exchange membrane", "Polyvinyl alcohol", "Chitosan", "Blend membrane", "Morphology"]},
    {"article name": "Synthesis graphene based sensor for strain data and its characterization",
     "doi": "https://doi.org/10.1016/j.mset.2019.01.003",
     "publication date": "08-2019",
     "abstract": "Graphene material with fine structure is used to fabricate for the different types of sensors. Graphene are mostly 2D structure bounded by sp2 carbon atoms in a honeycomb lattice parameter prented. Strain sensors are immense interest over the past years, which is used to deduct the change in the human bodies. It applicable in various field such as chemical, mechanical, electrical and electronic sensor. Graphene based strain sensors fabricated in a form of stretchable rubber by the way of stamping technique. Under this process mechanical properties of the synthesized graphene materials was systamatically discussed and also investigated the X-ray diffraction, surface manufacturing studies, raman spectroscopy and I-V characteristics studies. Finally, strain sensor for human body was measured by connecting with the with glove and the strain was measured corresponding with resistance values. After stretching glove, the strain value become the original position. The strain change based on the resistivity during the exercise the period.",
     "keywords": ["Strain sensor", "Graphene", "XRD", "I-V characteristics"]},
    {"article name": "Synthesis of PEDOT:PSS using benzoyl peroxide as an alternative oxidizing agent for ESD coating and electro-active material in supercapacitor",
     "doi": "https://doi.org/10.1016/j.mset.2019.01.008",
     "publication date": "08-2019",
     "abstract": "Poly(3,4-ethylenedioxy thiophene) containing poly(styrenesulfonic acid) [PEDOT:PSS] is an important commercial polymer and most practical preparation method was developed at Bayer AG under the name \u2018BAYTRON P synthesis\u2019. In this work, we used benzoyl peroxide as an alternative oxidant for the preparation of PEDOT:PSS. Formation of PEDOT:PSS was confirmed from infrared, electronic absorption and XRD pattern. PEDOT:PSS was obtained in paracrystalline form with a very good pellet conductivity (6\u202fS\u202fcm\u22121) and stability (up to 190\u202f\u00b0C). Also, PEDOT:PSS was prepared in water as aqueous dispersion and this dispersion can be coated on various substrates. Electrochemical characterization of PEDOT:PSS electrode in aq.1\u202fM H2SO4 solution was carried using cyclic voltammetry, charge-discharge and electrochemical impedance spectroscopy. Cyclic voltammetric pattern shows almost rectangular spectrum with specific capacitance value of 150\u202fF\u202fg\u22121. One of the important outputs of this work, i.e. ESR value was very low (0.4\u202f\u03a9) and found independent with cycle numbers.",
     "keywords": ["PEDOT:PSS", "Benzoyl peroxide oxidant", "Dispersion", "Coatings", "Supercapacitor"]},
    {"article name": "Production of biodiesel from microalgae via nanocatalyzed transesterification process: A review",
     "doi": "https://doi.org/10.1016/j.mset.2018.12.006",
     "publication date": "08-2019",
     "abstract": "There is a growing demand for use of alternative clean energy as against fossil fuel. In trying to meet these demands, researchers are investigating various approaches towards delivering affordable clean energy from the abundant biomass in our environment, including biodiesel. Therefore a review work on production of biodiesel from microalgae via nanocatalyzed transesterification process is presented. This work reviews issues involved in microalgae production, economic applications of microalgae including fuel production, food supplements extraction, CO2 capture for biorefinery leading to production of biomethane, biohydrogen, bioethanol and other byproducts. Application of nanocatalysis in biodiesel production was also reviewed, showing comparative issues involved in different classes of catalysts such as homogenous catalysts, heterogeneous catalysts, and enzymatic catalysts. The work further presents a novel approach in the use of nanocatalysts for biodiesel production from microalgae. Utilization of this technology for biofuel production can be harnessed and commercialized as it is vital for the growing biodiesel industry.",
     "keywords": ["Nano-catalyst", "Nano-catalysis", "Micro-algae", "Biodiesel", "Transesterification"]},
    {"article name": "In depth study on growth aspects and characteristic properties of semiorganic nonlinear optical crystal: 4-Dimethylaminopyridine copper chloride",
     "doi": "https://doi.org/10.1016/j.mset.2019.02.001",
     "publication date": "08-2019",
     "abstract": "In this work we observed second harmonic nonlinear optical property in the grown 4-Dimethylaminopyridine copper chloride (4DMAPC) crystal. 4DMAPC appreciable size semiorganic non-linear optical crystal was grown by slow evaporation solution growth technique and the crystal was subjected to various characterization studies to analysis their structural, optical, electrical and mechanical properties. Sharp peak pattern of 4DMAPC in powder XRD crystal confirms good crystalline nature. Single crystal XRD study gives the 4DMAPC crystal as a monoclinic system with cell parameter values, a\u202f=\u202f12.02\u202f\u00c5, b\u202f=\u202f12.55\u202f\u00c5 and c\u202f=\u202f14.54\u202f\u00c5. Functional groups and their various modes of vibration of 4DMAPC sample were identified from FTIR study. Linear optical study of 4DMAPC crystal shows good optical transparency in the entire UV-Visible-NIR region. Band gap energy of the crystal calculated from linear optical study and having the values about Eg\u202f=\u202f4.1\u202feV. Dielectric values of dielectric constant and loss as a function of frequency with different temperatures were studied. Thermal analysis were carried out by TGA and DTA. Vickers microhardness study shows hardness number (Hv) again the increasing load. Energy dispersive X-Ray analysis (EDAX) confirms the metal and molecules of grown 4DMAPC crystal. Second harmonic generation (SHG) efficiency of 4DMAPC crystal is realized by Kurtz and Perry technique and compared with standard inorganic potassium dihydrogen phosphate (KDP).",
     "keywords": ["Semiorganic NLO crystal", "UV-Visible-NIR", "Electrical properties", "Thermal properties", "Vickers hardness"]},
    {"article name": "A new class semi-organic nonlinear optical materials: Mono(4-sulfo benzene aminium) tri nickel(II) bis(dihydrogen phosphate) for photonic applications",
     "doi": "https://doi.org/10.1016/j.mset.2019.01.002",
     "publication date": "08-2019",
     "abstract": "This article is discussing the growth of a new class semi-organic nonlinear crystal (4-sulfo benzene aminium) tri nickel(II) bis(dihydrogen phosphate) (4-STNBDHP) grown by slow evaporation solution growth technique at ambient temperature. The purity of the crystal was achieved by recrystallization and the size of the crystal is 3\u202f\u00d7\u202f3\u202f\u00d7\u202f7\u202fmm3. It was harvested over the period of 85\u202fdays. The solubility of the 4-STNBDHP crystal is done at different temperatures from 30\u202f\u00b0C to 80\u202f\u00b0C in steps of 10\u202f\u00b0C. Lattice parameters, obtained from the result of single crystal X-ray diffraction study, indicate that the grown crystal is an orthorhombic crystal. FTIR spectral investigations indicated the formation of bonds like N\u2013H\u22efO, O\u22efNi\u2013O and Ni\u2013O\u2013P and these bonds are arising because of doping. The UV\u2013visible spectrum demonstrates that the grown crystals are transparent and an absorption peak at 768\u202fnm indicates the presence of Ni2+ ions. TGA/DTA investigations were made to study the decomposition of the title compound. Nonlinear optical (NLO) efficiency of the crystal was tested through second harmonic generation efficiency test. Photoluminescence study shows the green light emission. The microhardness analysis confirms that the grown crystal belongs to the soft material. From tis study, the mechanical properties such as stiffness constant (C11), yield strength (\u03b4y), hardness (Hv), and hardening coefficient (n) were calculated. The dielectric constant (\u03b5), dielectric loss (\u03b5\u2032), imaginary dielectric constant (\u03b5\u2033), AC conductivity (\u03c3ac) and Cole-Cole graphs were plotted. From this study, it is concluded that the 4-STNBDHP shows higher conduction at a higher temperature and at low frequency. The elemental analysis was carried out by energy dispersive X-ray analysis and it confirms the presence of the different elements in the 4-STNBDHP crystal.",
     "keywords": ["Crystal growth", "NMR", "EDAX", "Optical properties", "AC conductivity property"]},
    {"article name": "Nitrogen-doped graphene/palladium nanoparticles/porous polyaniline ternary composite as an efficient electrode material for high performance supercapacitor",
     "doi": "https://doi.org/10.1016/j.mset.2018.12.005",
     "publication date": "08-2019",
     "abstract": "In the proposed study porous PANI has been prepared by polymerization using brine solution, which significantly improved its electrochemical response. The resultant porous PANI provides larger effective surface area responsible for its better supercapacitor performance. In this article, a ternary composite of nitrogen doped graphene-palladium nanoparticles-porous polyaniline (N-GNS-PdNP-PANI) has been synthesized by two step approach. The resultant material was characterized by X-ray diffraction (XRD), fourier transform infrared spectroscopy (FTIR), X-ray photoelectron spectroscopy (XPS), thermo gravimetric analysis (TGA) and scanning electron microscopy (SEM). The electrochemical measurements of the materials were carried out in 1\u202fM H2SO4 employing electrochemical techniques such as cyclic voltammetry (CV), Galvanostatic charge/discharge (GCD) and electrochemical impedance spectroscopy (EIS). The electrochemical study demonstrated high specific capacitance (Csp) of 935\u202fF\u202fg\u22121 at scan rate of 0.1\u202fV\u202fs\u22121 for N-GNS-PdNP-PANI. A symmetric supercapacitor device was fabricated based on N-GNS-PdNP-PANI and it delivered specific capacitance of 230\u202fF\u202fg\u22121. It exhibits high energy density and power density of 31.94\u202fWh\u202fkg\u22121 and 1.2\u202fkW\u202fkg\u22121 respectively. Remarkably, the electrode material shows good charge\u2013discharge rate capability and retains over 88% of capacitance as the current density increases from 3.8 to 15\u202fA\u202fg\u22121. It is noteworthy that the electrode retains 96% of its initial capacitance after 3000 cycles at a current density of 3.8\u202fA\u202fg\u22121. This hybrid composite possesses many ion-accessible sites, interconnected porous network and high mechanical strength, resulting in high specific capacitance, superior cycle stability and excellent rate performance. By virtue of its outstanding characteristics, N-GNS-PdNP-PANI synthesized by proposed economical method will gain promising applications in the field of supercapacitors.",
     "keywords": ["Porous polyaniline", "N-doped graphene", "PdNP", "High specific capacitance"]},
    {"article name": "Facile synthesis of g-C3N4/CdWO4 with excellent photocatalytic performance for the degradation of Minocycline",
     "doi": "https://doi.org/10.1016/j.mset.2019.01.004",
     "publication date": "08-2019",
     "abstract": "A novel g-C3N4/CdWO4 composite was formed by hydrothermal process and utilized for the removal of Minocycline (MC) antibiotic under visible light exposure. The XRD patterns of synthesized sample reveal the pure crystalline structure and phase of g-C3N4/CdWO4. The SEM images of g-C3N4/CdWO4 showed regular short rod structure with diameter in the range of 20\u201360\u202fnm. These images also showed that the g-C3N4/CdWO4 structure has well contacted surfaces which enhanced the interfacial transfer of charge as a result of which the performance of photocatalyst was improved. The energy dispersive spectroscopy (EDS) images of g-C3N4, CdWO4 and g-C3N4/CdWO4 conclude that there were no impurities in the synthesized samples. SEM and EDS results confirm the interface interaction develop between g-C3N4 and CdWO4 due to hybridization. The FTIR spectrum of composite showed that the composite formed had extensively conjugated system and the band gap energies calculated for CdWO4, g-C3N4 and g-C3N4/CdWO4 were 3.31\u202feV, 2.67\u202feV and 2.71\u202feV respectively. A remarkable drop in photoluminescence intensity of g-C3N4/CdWO4 was observed as compared to pure g-C3N4 and CdWO4 which led to lower recombination rate of photo-induced charge carriers and hence a higher photocatalytic performance for the degradation of minocycline under visible-light irradiation.",
     "keywords": ["Photocatalyst", "Recombination rate", "Charge carries", "Photocatalytic performance", "Minocycline"]},
    {"article name": "Spherical LiZnBO3: Structural, optical and electrochemical properties",
     "doi": "https://doi.org/10.1016/j.mset.2018.12.003",
     "publication date": "08-2019",
     "abstract": "Spherical \u2013 LiZnBO3 material is synthesized by sol-gel technique and the structural, optical, and electrochemical properties of LiZnBO3 are analyzed. X-ray diffraction result reveals the formation of \u03b1-LiZnBO3. Scanning electron microscope and transmission electron microscope image shows spherical morphology and the size of particle is approximetly 80\u202fnm. Absorbance spectra reveal the characteristics band edge of LiZnBO3 is noticed around 210\u202fnm and the band gap is found to be 5.57\u202feV. Defect-induced intrinsic luminescence is observed in the LiZnBO3 material. The calculated electrical conductivity of LiZnBO3 is 9.52\u202f\u00d7\u202f10\u22129\u202fS/cm. Charge\u2013discharge measurement indicates that the sol-gel synthesized LiZnBO3 delivers a first charge capacity of 78.82\u202fmAh\u202fg\u22121 at C/10 rate and yields the discharge capacity of 7\u202fmAh\u202fg\u22121 at the 10th cycle. An improved capacity is expected to be reached by further reduction in particle size, doping and conductive carbon coating.",
     "keywords": ["Sol-gel", "LiZnBO3", "Spherical", "Optical and electrochemical properties"]},
    {"article name": "Optimization of flexural strength of palm nut fibre concrete using Scheffe\u2019s theory",
     "doi": "https://doi.org/10.1016/j.mset.2019.01.006",
     "publication date": "08-2019",
     "abstract": "This research work is aimed at developing an improved Scheffe\u2019s Second Degree Polynomial based model that can be used to optimize the flexural strength of Palm nut Fibre Reinforced Concrete (PFRC). Using Scheffe\u2019s Simplex method, the compressive strength of PFRC was determined for different ratios. Control experiments were also carried out and the flexural strength determined. After the test has been conducted, the adequacy of the model was tested using student\u2019s t-test and Fisher\u2019s test (ANOVA); the result of the test shows a good correlation between the model and control results. An optimum compressive strength of 11.40\u202fNmm2 corresponding to mix ratio of 0.525:1.0:1.45:1.75:0.6 and the minimum strength was found to be 5.35Nmm2 corresponding to mix ratio of 0.6:1.0:2.0:2.8:1.1. For water, cement, fine and coarse aggregate and palm nut fibre respectively. The maximum strength value was greater than the minimum value specified by the American Concrete Institute for the compressive strength of good concrete. Using the model, flexural strength of all points in the simplex can be derived.",
     "keywords": null},
    {"article name": "Recent progress in preparations and applications of meso-porous alumina",
     "doi": "https://doi.org/10.1016/j.mset.2019.02.005",
     "publication date": "08-2019",
     "abstract": "Meso-porous structure of alumina has a narrow pore size distribution, high specific surface area with good thermal stability compared to conventional alumina. Meso-porous alumina is characterized by surface area \u223c800\u202fm2/g and pore size from 2.0 to 10\u202fnm. This review focuses on the different preparation methods of meso-porous alumina to improve their properties such as surface area, and pore size. Second part outlines the functionalization of meso-porous alumina as a way for enhancing their activity. Besides, the catalytic applications of meso-porous alumina are reported. Utilization of different structure-directing agents such as cationic, neutral and anionic, producing meso-porous alumina is discussed in the first part of this review. In the second part, the functionalization and the catalytic applications of meso-porous alumina are described as adsorption, catalysts and catalysts support in different industrial processes and are evaluated from the standpoint of the importance of these processes for the technological applications.",
     "keywords": ["Meso-porous", "Materials", "Alumina", "Preparation", "Applications"]},
    {"article name": "Green synthesis, characterization and catalytic activity of 4-nitrophenol reduction and formation of benzimidazoles using bentonite supported zero valent iron nanoparticles",
     "doi": "https://doi.org/10.1016/j.mset.2019.02.003",
     "publication date": "08-2019",
     "abstract": "In this work, we report the green synthesis and characterization of a green catalyst by the immobilization of zero-valent iron nanoparticles (ZVIN) on the surface of bentonite clay using Eucalyptus leaf extract as both reducing and stabilizing agent and it is abbreviated as ZVIN. As-synthesized B-ZVIN catalyst was characterized by Fourier transformed infrared (FTIR) spectroscopy, X-ray diffraction (XRD), transmission electron microscopy (TEM), scanning electron microscopy with energy-dispersive X-ray analysis (SEM-EDX) and Brunauer-Emmett-Teller (BET) techniques for the investigation of optical, structural and surface morphology properties. The size and surface area of synthesized B-ZVIN were observed around less than 50\u202fnm and 62.47\u202fm2/g by the TEM and BET analysis, respectively. Afterward, the catalytic activity of the synthesized catalyst was tested for the reduction of 4-nitrophenol (4-NP) to 4-aminophenol (4-AP) in an aqueous medium with remarkable results. The reduction reaction of 4-NP in water follows the pseudo-first order kinetics. B-ZVIN was also used as a catalyst for the synthesis of benzimidazoles in various solvents and solvent-free conditions.",
     "keywords": ["Zero-valent iron nanoparticles", "Eucalyptus leaf extract", "Green catalyst", "4-Nitrophenol", "Benzimidazoles"]},
    {"article name": "Bio-energy production by contribution of effective and suitable microbial system",
     "doi": "https://doi.org/10.1016/j.mset.2018.12.007",
     "publication date": "08-2019",
     "abstract": "Economically feasible and eco-friendly renewable energy fuels are obtained from the utilization of biomass of agricultural crops or microalgae or biological wastes which are good source of bioenergies. Now days, biofuels or biogases are main bio-energy source, provided alternative option to conventionally utilized (fossil fuel) energy which can fulfill increasing energy demand (in present and future) for worldwide people with minimization of green house gases in our environment. Bio-energy is normally produced from biological processes (fermentation or anaerobic digestion) via utilization of effective and suitable microbial system and sustainable raw substrates (agricultural crops biomass residue or biological wastes). Microbial fuel cells can be utilized for the complex organic wastes and renewable biomasses via exploitation of microbial catabolic biochemical reaction to produce the electric energy. Utilization of microbial fuel cells is found to be useful for sustainable bioenergy synthesis via completing the wastewater treatment processes with electric energy synthesis. Effective and suitable microorganism species system is now created by utilization of genetic materials modification or metabolic pathways engineering methods. Further, biofuel production improvement can be achieved successfully by utilization of optimal process design and development of synthetic microbial cells with planned of malfunctional of internally residing genes and/or other sources gene expression (microalgae species) or systems biotechnology (for global cellular information) and synthetic and systems biology (bacterial or yeast species). Biodiesel, bioethanol, biobutanol, biohydrogen and biogas production will be discussed with recent research and update development for utilization of different sustainable resources.",
     "keywords": ["ABE Acetone, Butanol, Ethanol", "Acetone, Butanol, Ethanol", "BBM Bold's Basal Medium", "Bold's Basal Medium", "BCM Billion cubic meters", "Billion cubic meters", "BEE Biomass Energy Europe", "Biomass Energy Europe", "CD Co-digestion biogas plants", "Co-digestion biogas plants", "CE Coulombic efficiency", "Coulombic efficiency", "CH4 Methane", "Methane", "CHU 13 For Botryococcus braunii or other algal culture medium published in1942 in SP Chu", "For Botryococcus braunii or other algal culture medium published in1942 in SP Chu", "CICC China International Capital Corporation", "China International Capital Corporation", "CO Carbon monoxide", "Carbon monoxide", "COD Chemical oxygen demand", "Chemical oxygen demand", "DCFROR Discount cash flow rate of return", "Discount cash flow rate of return", "DCW Dry cell weight", "Dry cell weight", "DM Million Mg", "Million Mg", "DW Dry wieght", "Dry wieght", "FAME Fatty Acid Methyl Esters", "Fatty Acid Methyl Esters", "FFAs/g Free fatty acids per gram", "Free fatty acids per gram", "FPU/g Filter paper cellulase units per gram", "Filter paper cellulase units per gram", "FWs Food wastes", "Food wastes", "GAL6 gene Galactose uptake", "Galactose uptake", "GHGs Green house gases", "Green house gases", "GJ Gigajoule", "Gigajoule", "GL Gigaliter", "Gigaliter", "GLT gene Glutamate synthase", "Glutamate synthase", "GPD 2 Glycerol 3-phosphate dehydrogenase", "Glycerol 3-phosphate dehydrogenase", "JAS Jerusalem artichoke stalk", "Jerusalem artichoke stalk", "KTOE Kilo tone of oil equivalent", "Kilo tone of oil equivalent", "LSR Liquid-to-solid ratio", "Liquid-to-solid ratio", "mA/m2 Milli ampere meter square", "Milli ampere meter square", "Mg Megagram", "Megagram", "mV Mill volts", "Mill volts", "mW/m2 Milliwatts per meter square", "Milliwatts per meter square", "MWh\u22121 Megawatt per hour", "Megawatt per hour", "NADH Nicotinamide adenine dinucleotide phosphate", "Nicotinamide adenine dinucleotide phosphate", "NADK NAD+ kinase", "NAD+ kinase", "NCV Net calorific value", "Net calorific value", "OFMWS Organic fraction of municipal solid waste", "Organic fraction of municipal solid waste", "PBR Photobioreactor", "Photobioreactor", "PEM Polymer electrolyte membrane", "Polymer electrolyte membrane", "P-MFCs Plant based microbial fuel cells", "Plant based microbial fuel cells", "SHF Soluble Hydrolysis and fermentation", "Soluble Hydrolysis and fermentation", "$/t USDollar per ton", "USDollar per ton", "t/y Tonne per year", "Tonne per year", "TAGs Triacylglycerols", "Triacylglycerols", "TJ/a Terajoule per annum", "Terajoule per annum", "T-RFs T-Random fragments", "T-Random fragments", "URA Orotidine 5\u2032-phosphate decarboxylase (ODCase)", "Orotidine 5\u2032-phosphate decarboxylase (ODCase)", "VFAs Volatile fatty acid", "Volatile fatty acid", "w/w Weight per weight", "Weight per weight", "WS/DGAT Wax ester synthase/acyl-CoA-diacylglycerol acyltransferase", "Wax ester synthase/acyl-CoA-diacylglycerol acyltransferase", "WWTP Wastewater treatment plants", "Wastewater treatment plants", "Bioenergy", "Biogases", "Biofuels", "Microbial", "Sustainable"]},
    {"article name": "Fabrication, device performance, and MPPT for flexible dye-sensitized solar panel based on gel-polymer phthaloylchitosan based electrolyte and nanocluster CoS2 counter electrode",
     "doi": "https://doi.org/10.1016/j.mset.2019.02.004",
     "publication date": "08-2019",
     "abstract": "In this work, we fabricated solar cells and panel using net-like CoS2 nanostructure as Counter Electrode (CE) spray coated on Ag grid embedded on flexible plastic Poly-Ethylene Terephthalate (PET) substrate. The spray coated CoS2 thin film revealed its form to be a hierarchical net-like nano-structure. The TiO2:N3 dye and phthaloylchitosan-based gel-polymer electrolyte as the redox electrolyte layers of Flexible Organic Solar Panel (FOSP) was fabricated using screen printing technique. Then both segments were sandwiched to form flexible solar panel. The fabricated solar cell showed a Power Conversion Efficiency (PCE or \u03b7) of 7.09% with a fill factor (FF) of 0.64, Jsc of 17.51\u202fmA/cm2, and an open circuit voltage (Voc) of 0.65\u202fV, which was comparable to that of Platinum (Pt) CE (\u03b7\u202f=\u202f7.82%). Similarly, for FOSP showed PCE of 7.04%, FF of 0.62, Isc of 67\u202fmA and Voc of 60\u202fV. The FOSP was connected to buck converter with Maximum Power Point Tracking (MPPT) using a modified Fractional Open Circuit Voltage (FOCV) combined with Duty-cycle Derivative of Output Voltage (DDOV) algorithms, Buck Boost converter (BBC) works from 60 to 5.8\u202fV in buck mode, the output is connected to a battery. For voltages less than 8\u202fV the power converter works in boost mode (up to 3.8\u202fV), a micropower harvester would be very useful many handheld gadgets.",
     "keywords": ["Duty-cycle derivative of output voltage", "Spheroids agglomerated nanocluster CoS2 CE", "A Pt-free counter electrode", "Flexible DSSC", "Dye-sensitized solar cells, and panel", "Gel-polymer electrolyte"]},
    {"article name": "Synthesis, characterization and application of CdS/ZnO nanorod heterostructure for the photodegradation of Rhodamine B dye",
     "doi": "https://doi.org/10.1016/j.mset.2019.02.008",
     "publication date": "08-2019",
     "abstract": "CdS/ZnO photocatalyst were prepared by two steps via hydrothermal and photochemical method for the photodegradation of Rhodamine B (RhB) dye. The structural and morphological features of both pure ZnO nanorod and CdS/ZnO heterostructures were carefully characterized using various techniques including UV/Vis spectroscopy, XRD, SEM, EDX and EIS. The UV/Vis absorption spectra revealed that absorption performance of heterostructure is extended toward the visible light regions. Photocatalytic activity of both ZnO nanorod and CdS/ZnO heterostructures were investigated for the photodegradation of RhB dye. It was found that CdS/ZnO heterostructure prepared with 30\u202fmin light illumination shows the best photocatalytic efficiency than the one at 15\u202fmin and pure ZnO nanorod. The better and enhanced photocatalytic efficiency of CdS/ZnO heterostructure was ascribed to the high charge separation efficiency. The maximum photocatalytic efficiency of 85% was achieved within 8\u202fh with the CdS/ZnO-30\u202fmin photocatalyst. This work revealed that composite such as CdS/ZnO heterostructure has better photocatalytic efficiency that pure ZnO nanorod.",
     "keywords": ["Photocatalyst", "Nanorod", "Photodegradation", "Rhodamine B", "Hydrothermal"]},
    {"article name": "Carbon nanopowder for sensing of an anticancer drug, raloxifene",
     "doi": "https://doi.org/10.1016/j.mset.2019.02.007",
     "publication date": "08-2019",
