Repository: antonklyukin/scienceforecast

# scienceforecast
A ScienceForecast Project

File: journals/Physical Sciences and Engineering/Chemical Engineering/Chemical Engineering (General)/ElectrochemistryCommunications.json (part 1 of 91)
{"primary": "Physical Sciences and Engineering",
"domain": "Chemical Engineering",
"subdomain": "Chemical Engineering (General)",
"journal name": "Electrochemistry Communications",
"articles": [
    {"article name": "Modification of aluminum current collectors with a conductive polymer for application in lithium batteries",
     "doi": "https://doi.org/10.1016/j.elecom.2019.03.009",
     "publication date": "05-2019",
     "abstract": "Although often overlooked, current collectors play a significant role in the performance, safety, and stability of lithium batteries. Here we present a strategy to modify conventional Al current collectors using a conducting polymer, significantly decreasing contact resistance and improving battery performance. The oxidant Fe (III) p-toluenesulfonate is aerosolized onto an aluminum foil current collector, followed by polymerization of 3, 4-ethylenedioxythiophene (EDOT) by chemical vapor deposition (CVD). As such, this fabrication technique should scalable using roll-to-roll or similar fabrication methods. The coated foil was used as a cathode current collector in lithium batteries. The improvement of the current collector is determined by electrochemical test in coin cells with C-LiFePO4 (C-LFP) and lithium as active materials. At 15C discharge rate, the new composite C-LFP-PEDOT-Al electrode provides a ~30% increase in discharge capacity compared to the standard C-LFP-Al electrode. The new composite has a perfect stability over 50\u202fcycles at a C/2.5 rate.",
     "keywords": ["Poly (3, 4-ethylenedioxythiophene)", "C-LiFePO4", "Current collector coating", "Chemical vapor deposition", "Lithium ion batteries"]},
    {"article name": "Electrochemical properties of arylsilanes",
     "doi": "https://doi.org/10.1016/j.elecom.2019.03.010",
     "publication date": "05-2019",
     "abstract": "In the past, the electrochemical properties of organosilicon compounds were investigated for both fundamental reasons and synthesis purposes. Little is, however, known about the electrochemical behaviour of hydrogen-bearing arylsilanes. Here, we throw light on the electrochemical properties of 11 arylsilanes compounds, 2 of them synthesized for the first time. The oxidation potentials are found to depend on both the nature and number of the aryl groups. Based on these findings it was possible to establish some variation trends that match the expected structure\u2013property correlations. Furthermore, we present first insights into the electrochemical reaction kinetics behind and identify several soluble electrochemical oxidation products.",
     "keywords": ["Arylsilanes", "Synthesis", "Oxidation potential", "Thermodynamics", "Kinetics", "Fluorination"]},
    {"article name": "30\u202f\u03bcm thin hexamethyl-p-terphenyl poly(benzimidazolium) anion exchange membrane for vanadium redox flow batteries",
     "doi": "https://doi.org/10.1016/j.elecom.2019.03.016",
     "publication date": "05-2019",
     "abstract": "We present the first results of an anion exchange ionomer membrane, hexamethyl-p-terphenyl poly(benzimidazolium) (HMT-PMBI), in a vanadium redox flow battery. Anion exchange membranes exhibit superior vanadium crossover suppression compared to proton exchange membranes due to the Gibbs\u2013Donnan effect. HMT-PMBI was benchmarked against a similarly thin Nafion XL membrane which allowed us to compare differences based solely on chemical properties of the ionomer materials. We report cycling data of 45\u202fcycles at a current density of 150\u202fmA/cm2 with excellent coulombic efficiency of >99.4%, energy efficiency of 80.6\u201374.2% and a low ohmic resistance of 0.219\u20130.255\u202f\u03a9\u202fcm2. In addition, a three times lower self-discharge rate is obtained for the HMT-PMBI membrane compared to Nafion XL. HMT-PMBI is therefore a potential alternative for PFSA based ionomers in VRFB applications.",
     "keywords": ["Anion exchange membrane", "Vanadium redox flow battery", "Energy storage", "HMT-PMBI", "Coulombic efficiency"]},
    {"article name": "Application of conductometric and pH metric measurements in determining the kinetics and equilibrium parameters of the heterophasic ion exchange: Metal cation-proton",
     "doi": "https://doi.org/10.1016/j.elecom.2019.03.011",
     "publication date": "05-2019",
     "abstract": "The application possibilities of conductometric and pH metric measurements in the description of the process of heterophasic ion exchange have been analysed, between metal cation (Zn, Cu) - proton, which occurs according to the formula, M+\u202f+\u202fHR\u202f\u21c4\u202fH+\u202f+\u202fMR, where R is an anion permanently bound in the sorbent. Kinetic models of the pseudo-first and pseudo-second order reactions, as well as the Langmuir isotherm model which describes the process equilibrium, have been used in mathematical presentations. It was confirmed that conductometric and pH metric measurements are equally effective in the assessment of such processes' parameters, in comparison with the expensive method of determining metals using atomic absorption spectrometry. Hypogymnia physodes lichens, which are a good natural cations sorbent, were selected for the study. The lichens were saturated with protons for the purpose of the experiment. It was demonstrated that, regardless of the determined variables (metal concentrations, conductivity, pH of the solution), the kinetics and equilibrium parameters of heterophasic ion exchange (metal cation-proton) and the measurements' uncertainty are comparable.",
     "keywords": ["Electroanalytical techniques", "Heterophasic ion exchange", "Kinetics", "Ion exchange equilibrium"]},
    {"article name": "Ultrasensitive detection of microRNA using an array of Au nanowires deposited within the channels of a porous anodized alumina membrane",
     "doi": "https://doi.org/10.1016/j.elecom.2019.03.008",
     "publication date": "05-2019",
     "abstract": "A new nanopore array/Au electrode was fabricated and applied to the detection of microRNA. The electrode was prepared via alternating current electrodeposition of Au nanowires in the nanopores of a porous anodic alumina membrane (without the need to remove aluminum or any barrier layer). The internal surface of the nanopores was then functionalized with an electrically neutral morpholino with a specially designed sequence. The resulting electrode shows excellent sensitivity and selectivity in detection of the target miRNA-155. The detection limit is 10 aM and the linear range 10 aM\u20131\u202fnM in aqueous solution and the electrode can be reused in 6\u202fM urea solution. In addition, it shows good linearity (100 aM\u20130.1\u202fnM) in a serum sample. This new biosensor is expected to enhance miRNA detection in clinical diagnosis.",
     "keywords": ["Nanopores", "Label-free detection", "microRNA", "Porous anodic alumina"]},
    {"article name": "Electrochemistry for biofuels waste valorization: Vinasse as a reducing agent for Pt/C and its application to the electrolysis of glycerin and vinasse",
     "doi": "https://doi.org/10.1016/j.elecom.2019.03.012",
     "publication date": "05-2019",
     "abstract": "Waste vinasse has been used, for the first time, as a reducing agent to prepare a 20\u202fwt% Pt/C electrocatalyst. After alkalization and subsequent filtration, abundant cations such as Ca, Mg and Fe were effectively removed, precipitating as hydroxides and insoluble phosphates. Pt chemical reduction was carried out under reflux in the presence of Vulcan XC-72R carbon by the action of reductive species such as sugars and phenols present. Reduction was confirmed by thermal analysis and X-ray diffractograms displaying the typical Pt fcc structure formed by nanocrystals. In the transmission images, an irregular dispersion of the Pt nanoparticles was observed on the carbon support, with the presence of large agglomerations with a cotton-like structure. This structure was found to be very active for glycerol electrolysis in an alkaline membrane electrolysis cell, comparable to commercial materials. Finally, results for electrolysis of the vinasse were also presented, demonstrating the possibility of valorizing this residue by the production of hydrogen.",
     "keywords": ["Waste valorization", "Vinasse", "Glycerin", "Electrochemical reforming", "Hydrogen", "Electrocatalyst"]},
    {"article name": "A feasible strategy for the fabrication of camouflage electrochromic fabric and unconventional devices",
     "doi": "https://doi.org/10.1016/j.elecom.2019.03.006",
     "publication date": "05-2019",
     "abstract": "Research aimed at developing a wearable electrochromic fabric providing active camouflage has been ongoing for many years. Despite recent progress, no architecture has been shown to be suitable for practical applications, due to some major problems at the device level. The complicated structure of these prototype devices and their complex electrode materials reduce their practicability and make it difficult to achieve the aim of chameleon-like camouflage capabilities. Here, we use a laterally-configured electrode structure and inexpensive and commercially available ITO film as electrodes to construct an electrochromic (EC) fabric via an all-solution process. This novel EC fabric exhibits camouflage EC performance by changing colour between vegetable-green and soil-brown; it is also practical for camouflage applications due to its excellent flexibility and stability as well as being thin and lightweight. Moreover, this strategy can also be used to fabricate flexible transparent EC devices on plastics and \u201cchameleon camouflage\u201d on human skin. This approach is simple to configure and easy to operate, and has potential for the development of EC device systems that can change colour in camouflage applications.",
     "keywords": ["Electrochromic", "Fabric", "ITO", "Laterally configured", "Camouflage"]},
    {"article name": "Success and failure in the incorporation of gold nanoparticles inside ferri/ferrocyanide thermogalvanic cells",
     "doi": "https://doi.org/10.1016/j.elecom.2019.03.007",
     "publication date": "05-2019",
     "abstract": "Thermogalvanic systems represent a means to convert a temperature gradient into electricity, using only redox chemistry. However, the kinetics of electron transfer and physical mass transport of the redox couples are known limitations. In this study we present self-contained gelled thermogalvanic cells (or thermocells) containing the ferricyanide/ferrocyanide redox couple, which additionally have gold nanoparticles either immobilised at the gel/electrode interface, or distributed throughout the entire gel. Both methods of introducing the gold nanoparticles result in an apparent electrocatalytic improvement, as demonstrated by significant decreases in the electron transfer resistance. However, when used as thermogalvanic cells, only minor improvements were observed in power generation, and relatively rapid dissolution of the gold nanoparticles was observed, to yield passivating gold analogues of Prussian blue. Therefore successful preparation and short-term improvements have been demonstrated, but are offset by long-term stability issues. The relatively surprising instability of the generally inert gold nanoparticles in the presence of ferricyanide/ferrocyanide, particularly under thermogalvanic conditions, is of particular note.",
     "keywords": ["Thermoelectrochemistry", "Thermogalvanic cells", "Gold nanoparticles"]},
    {"article name": "Vanadium phosphide\u2013phosphorus composite as a high-capacity negative electrode for sodium secondary batteries using an ionic liquid electrolyte",
     "doi": "https://doi.org/10.1016/j.elecom.2019.03.014",
     "publication date": "05-2019",
     "abstract": "A vanadium phosphide\u2013phosphorus composite, V4P7/5P, is investigated as a negative electrode for sodium-ion batteries using the ionic liquid, Na[FSA]\u2013[C3C1pyrr][FSA] (FSA\u202f=\u202fbis(fluorosulfonyl)amide anion and C3C1pyrr\u202f=\u202fN-methyl-N-propylpyrrolidinium cation), as the electrolyte. Analyses of the X-ray diffraction pattern, X-ray photoelectron spectra, and transmission electron microscopy images revealed that the V4P7/5P composite prepared by high-energy ball-milling is composed of a V4P7 crystalline phase and an amorphous phosphorus phase. This composite exhibits a high reversible discharge capacity of 738 mAh g\u22121, with a reasonably high initial coulombic efficiency of 85.9% at 363\u202fK, even in the absence of carbon materials. The emergence of Na3P peaks in the ex situ XRD pattern after full charging indicated sodiation of the excess amorphous phosphorus present in the composite. The peaks corresponding to V4P7 remained intact and desodiation of Na3P after full discharge was also evident from the XRD pattern. The cyclability was higher in the ionic liquid electrolyte than in an organic electrolyte owing to the formation of a more efficient interfacial layer in the former.",
     "keywords": ["Sodium secondary battery", "Vanadium phosphide\u2013phosphorus composite", "Negative electrode", "Ionic liquid", "Intermediate temperature"]},
    {"article name": "Nanoporous Ag-Sn derived from codeposited AgCl-SnO2 for the electrocatalytic reduction of CO2 with high formate selectivity",
     "doi": "https://doi.org/10.1016/j.elecom.2019.03.017",
     "publication date": "05-2019",
     "abstract": "Nanoporous Ag-Sn was prepared by direct electroreduction of a codeposited AgCl-SnO2 mixture in 0.1\u202fM HCl, and evaluated as an electrode catalyst for the reduction of CO2 in 0.5\u202fM KHCO3. A volcano-type correlation between selectivity for the formate product and the atomic ratio of Ag to Sn in the nanoporous catalysts was revealed. It was found that the bimetallic catalyst with a Ag:Sn ratio of 3:2, mainly composed of the Ag4Sn alloy, showed excellent catalytic performance for the conversion of CO2 to formate. This catalyst delivered a current of about 10\u202fmA\u202fcm\u22122 with a high formate faradaic efficiency of about 85% at \u22120.8\u202fV vs. the reversible hydrogen electrode. Moreover, the catalytic activity remained reasonably stable during a 13.5-hour electrolysis.",
     "keywords": ["Ag-Sn bimetals", "Solid electroreduction", "Electrocatalysis", "Carbon dioxide", "Formate"]},
    {"article name": "Electrochemical impedance spectroscopic analysis of nucleic acids through DNA tetrahedron self-walking machine",
     "doi": "https://doi.org/10.1016/j.elecom.2019.02.006",
     "publication date": "04-2019",
     "abstract": "The design of artificial molecular machines has attracted great interest in recent years. Herein, a DNA tetrahedron self-walking machine is constructed for the application of label-free electrochemical detection of nucleic acids. After target DNA initiated conformation change, autonomous walking is achieved around the DNA tetrahedron, which is powered by nicking endonuclease (NEase). Further hybridization with thiolated auxiliary probe facilitates the immobilization of the DNA nanostructure on the gold electrode interface. After a simple electrochemical impedance spectroscopic analysis, the calculated interfacial resistance (Rct) is found to be linearly related to logarithmic concentration of target nucleic acids in the range from 10 fM to 10 pM with a limit of detection at 3.7 fM. Furthermore, the proposed method has been successfully applied in human blood serum samples, demonstrating great potential practical utility.",
     "keywords": ["DNA tetrahedron", "Self-walking", "Nicking endonuclease", "Electrochemical impedance spectroscopy"]},
    {"article name": "The effect of the evaporation rate on electrochemical measurements with paper-based analytical devices and its minimisation by enclosure with adhesive tape",
     "doi": "https://doi.org/10.1016/j.elecom.2019.02.015",
     "publication date": "04-2019",
     "abstract": "In this work, the effect of liquid evaporation on electrochemical measurements with electrochemical paper-based devices (ePADs) is studied. The time evolution of cyclic voltammograms of ferricyanide is used to study the effect of liquid evaporation under different conditions of relative humidity and air currents. Moreover, the enclosure of ePAD channels with adhesive tape is evaluated in terms of minimising the evaporation, as well as increasing the sensitivity in the electrochemical determination of horseradish peroxidase in long-term assays.",
     "keywords": ["Paper-based device", "Screen-printing", "Electrode", "Evaporation", "Tape enclosing", "HRP"]},
    {"article name": "Boosting hydrogen evolution activity in alkaline media with dispersed ruthenium clusters in NiCo-layered double hydroxide",
     "doi": "https://doi.org/10.1016/j.elecom.2019.01.014",
     "publication date": "04-2019",
     "abstract": "Herein, we report a hybrid electrocatalyst consisting of Ru clusters trapped in NiCo-layered double hydroxide (NiCo-LDH) as the basis for an efficient hydrogen evolution reaction (HER) in alkaline media. Benefiting from the fast water dissociation kinetics on NiCo-LDH and favorable H recombination on Ru, the resultant Ru-NiCo-LDH shows an extremely low HER overpotential of 28\u202fmV at a current density of 10\u202fmA\u202fcm\u22122 with a small Tafel slope of 42\u202fmV\u202fdec\u22121. This superior catalytic activity can be ascribed to its high charge transfer ability and to the synergistic effect of the highly dispersed Ru and the NiCo-LDH. Moreover, we also found that the oxidized Ru incorporated in NiCo-LDH was entirely reduced to Ru0 under hydrogen-evolution conditions, which suggests that Ru0 is the true catalytically active phase responsible for the outstanding HER performance.",
     "keywords": ["Ruthenium", "NiCo-layered double hydroxide", "Hydrogen evolution reaction", "Water dissociation"]},
    {"article name": "Atmospheric corrosion local electrochemical response to a dynamic saline droplet on pure Iron",
     "doi": "https://doi.org/10.1016/j.elecom.2019.01.011",
     "publication date": "04-2019",
     "abstract": "The electrochemical response to a dynamic 3.5% NaCl droplet on pure iron was investigated by newly developed concentric three-electrode array measurements. The freshly covered electrode surface of the volume-expanded droplet acts as the cathode in the corrosion cell, resulting in enhanced local anodic galvanic current density of the anode with steady area and position. As the thickness of a droplet with a constant covering area was reduced, the overall localized corrosion tendency declined, which can be attributed to a more homogeneous oxygen transfer process under a thinner droplet. The results suggest that dynamic droplets with increasing area coverage could promote and accelerate the initiation and propagation of atmospheric corrosion; whereas, the thinning droplets from its original geometry to a thin electrolyte film with an average thickness of 440\u202f\u03bcm could decrease the tendency for localized corrosion.",
     "keywords": ["Iron", "Atmospheric corrosion", "Dynamic droplet", "Local electrochemical response", "Concentric three-electrode Array"]},
    {"article name": "On the distribution of local current density along a PEM fuel cell cathode channel",
     "doi": "https://doi.org/10.1016/j.elecom.2019.02.005",
     "publication date": "04-2019",
     "abstract": "We report analysis of a recent model for local current density distribution along the air channel in a PEM fuel cell. Analytical solution for the case of small cell ohmic resistivity is obtained. An algorithm for numerical solution of the model equations is developed for practically important case when the cell polarization curve and ohmic resistivity are known. Good agreement between the calculated and experimental shapes of the local current density is demonstrated. Cell ohmic resisitivty greatly homogenizes the distribution of local current. A Python code for local current calculation is available for download.",
     "keywords": ["PEM fuel cell", "Local current distribution", "Modeling", "Experiment"]},
    {"article name": "Template-based electrodeposition and characterization of niobium nanowires",
     "doi": "https://doi.org/10.1016/j.elecom.2019.02.011",
     "publication date": "04-2019",
     "abstract": "Template-based electrodeposition is a versatile technique for the fabrication of freestanding nanowires. However, nanowires of refractory metals, like niobium, have remained inaccessible via this technique due to preferential hydrogen evolution in aqueous solutions. In this work, we have developed a synthetic strategy for template-based electrodeposition of niobium nanowires using an ionic liquid. Optimal growth conditions have been determined using cyclic voltammetry. Structural characterization using transmission electron microscopy, electron diffraction, and energy dispersive spectroscopy showed that the niobium nanowires were polycrystalline with an average grain size of 14\u202fnm. The use of ionic liquid-based electrolytes for nanowire deposition could be expanded to other metals improving material quality due to their high stability, good conductivity, and wide electrochemical window.",
     "keywords": ["Niobium", "Nanowire", "Ionic liquid", "Template-based electrodeposition"]},
    {"article name": "Efficient detection of localized corrosion processes on stainless steel by means of scanning electrochemical microscopy (SECM) using a multi-electrode approach",
     "doi": "https://doi.org/10.1016/j.elecom.2019.02.019",
     "publication date": "04-2019",
     "abstract": "High resolution analysis of corrosion processes on stainless steels is a challenging task. The application of local electrochemical techniques such as scanning electrochemical microscopy (SECM) has opened new possibilities for the detection of corrosion products and activity on metallic surfaces. However, due to its stochastic nature, the analysis of pitting corrosion requires being at the right place at the right time. Scanning over large areas at a high resolution not only leads to long scan durations but also leaves many short-lived processes undetected. In this paper we present the combined automated operation of SECM and wire multi-electrodes connected to a multi-electrode analyzer (MMA). The inter-electrode currents between 25 wire electrodes connected via zero resistance ammeters (ZRA) are measured by the MMA at open circuit potential (OCP) and the electrodes reporting anodic currents are detected automatically to be analyzed by means of SECM. The results demonstrate the successful application of this methodology for the detection of unstable and stable pitting processes on 304 stainless steel in a corrosive aqueous environment.",
     "keywords": ["Pitting corrosion", "Stainless steel", "Scanning electrochemical microscopy (SECM)", "Multi-electrode arrays", "Corrosion sensing"]},
    {"article name": "Tailoring nanoporous structures of Ge anodes for stable potassium-ion batteries",
     "doi": "https://doi.org/10.1016/j.elecom.2019.02.016",
     "publication date": "04-2019",
     "abstract": "We present here for the first time the electrochemical behavior of germanium anodes in potassium-ion batteries (KIBs). Nanoporous germanium (np-Ge) samples were fabricated by the chemical-dealloying method using Al as the sacrificial metal. Galvanostatic tests identified the reversible potassiation of the np-Ge anodes and the optimal sample with tuned porosities and ligaments demonstrated stable capacities of ~120 mAh g\u22121 over 400\u202fcycles. Further analysis of the np-Ge electrode revealed amorphous KGe alloys were formed upon discharge. This study suggest germanium can be a potential anode in KIBs, but the structural tailoring is critical to overcome the kinetics problems of the large K-ions.",
     "keywords": ["Potassium-ion batteries", "Chemical dealloying", "Nanoporous materials", "Germanium anodes"]},
    {"article name": "Comparing the electrocatalytic reduction of CO2 to CO on gold cathodes in batch and continuous flow electrochemical cells",
     "doi": "https://doi.org/10.1016/j.elecom.2019.03.005",
     "publication date": "04-2019",
     "abstract": "The electrocatalytic reduction of CO2 on gold cathodes was found to differ significantly between a standard batch electrochemical cell and a flow cell incorporating a porous gold cathode. While the well-known influence of KHCO3 concentration on product selectivity was observed in the batch cell, the selectivity of the CO2 reduction reaction was shown to be independent of KHCO3 concentration in the flow cell. The Faradaic efficiency for CO production was found to be 80\u201390% regardless of the KHCO3 concentration whereas in the batch cell it decreased from 75% to 35% as the KHCO3 concentration is increased from 0.05 to 0.5\u202fmol\u202fL\u22121. The current density was found to be independent of the KHCO3 concentration and similar in both cells (\u22124 to \u221210\u202fmA\u202fcm\u22122 at \u22121.3\u202fV vs Ag|AgCl). As the KHCO3 concentration effect is normally attributed to changes in the local pH at the cathode\u2013electrolyte interface brought about by the buffering action of the electrolyte, the results found in this work suggest that pH buffering can be suppressed or manipulated in some cell/electrode configurations. In the flow cell used in this work, it is suggested that poor transport of the KHCO3 through the porous cathode support to the active surface results in higher local pH than that found at the surface of a cathode immersed in a traditional batch cell.",
     "keywords": ["CO2 conversion", "Gold cathode", "Interfacial pH", "CO production", "Electrochemical flow cell"]},
    {"article name": "Paired electrolysis for simultaneous electrochemical water softening and production of weak acid solutions",
     "doi": "https://doi.org/10.1016/j.elecom.2019.03.002",
     "publication date": "04-2019",
     "abstract": "In this work, a new paired electrolysis procedure is successfully introduced. This is a combination of two different processes: electrochemical water softening (EWS) and electrochemical production of weak acid solutions (EPWA). This paired electrolysis method is tested for hardness removal in a simulated solution of concentrates, such as that produced by the electrodialysis of brackish water. The use of a divided electrochemical cell makes it possible to achieve removal efficiencies higher than 90% in optimum conditions. The good performance and stability of the cathode are also demonstrated by long-term experiments. Simultaneously, weak acids are obtained by protonation of their conjugate bases in the anodic compartment. Lactic acid is obtained from lactate with a purity of no less than 80% in this work without significant loss of efficiency in hardness removal. The main interest lies in the commercial value of weak acids such as lactic acid, citric acid or gluconic acid, among others. The methodology makes it possible to benefit from both cathodic and anodic processes, which may contribute to decreasing the final EWS treatment costs for a cost-effective desalination application.",
     "keywords": ["Electrochemical softening", "Weak acid", "Lactic", "Paired electrolysis", "Concentrate"]},
    {"article name": "Study of the relationship between the crystal structure and micro-nano morphology of anodized stainless steels",
     "doi": "https://doi.org/10.1016/j.elecom.2019.02.021",
     "publication date": "04-2019",
     "abstract": "In this work, we found that stainless steels with different crystal structures generated two new surface micro-nano morphologies after anodization. The surface morphologies were observed by field emission scanning electron microscopy (FE-SEM) and atomic force microscopy (AFM). Element identification and quantitative analysis of each element were carried out using energy dispersive X-ray spectroscopy (EDS). Anodized stainless steel with a face-centered cubic crystal structure (SS-fcc) exhibits 45\u00b0 grooves along the crystal edges while stainless steel with a body-centered cubic structure (SS-bcc) has wedges protruding out of the anodized surface. The crystal structures and the percentage of crystal planes of SS-fcc and SS-bcc were characterized using X-ray diffraction (XRD) before and after anodization. It was observed that different crystal facets of SS-fcc and SS-bcc disappear at different rates during anodization. This explains the different micro-nano morphologies observed during the anodization process. It is concluded that different crystal planes have different anodization properties and the degree of disappearance of the crystal plane is consistent with its energy order.",
     "keywords": ["Anodization", "Stainless steel", "Crystal structure", "Micro-nano morphology"]},
    {"article name": "Evaluation of a new electrochemical concept for vacuum toilet wastewater treatment \u2013 Comparison with ozonation and peroxone processes",
     "doi": "https://doi.org/10.1016/j.elecom.2019.02.020",
     "publication date": "04-2019",
     "abstract": "New electrochemical advanced oxidation processes (EAOPs) are becoming increasingly attractive for use in wastewater treatment. A reactor with a boron-doped diamond anode and a gas diffusion cathode seems to be a promising approach for water purification, because of the in situ generation of highly reactive species such as anodic \u2022OH radicals and cathodic H2O2.To evaluate the application potential of this EAOP concept, the treatment efficiency and energy efficiency were compared with those of well-established AOPs such as ozonation and peroxone processes (O3\u202f+\u202fH2O2). In this study, the innovative electrochemical batch treatment of artificial toilet wastewater showed a COD degradation efficiency of 38.1%, which is higher than that obtained using ozonation (17.0%) or the peroxone process (25.7%). Additionally, the specific energy demand is lower for EAOP (93.6\u202fkWh/kg mCOD) than for ozonation (125.4\u202fkWh/kg mCOD) or the peroxone process (134.5\u202fkWh/kg mCOD).",
     "keywords": ["Electrochemical wastewater treatment", "Boron-doped diamond electrode", "Gas diffusion electrode"]},
    {"article name": "Plastic derived carbon nanotubes for electrocatalytic oxygen reduction reaction: Effects of plastic feedstock and synthesis temperature",
     "doi": "https://doi.org/10.1016/j.elecom.2019.02.014",
     "publication date": "04-2019",
     "abstract": "Closing the resource loop by transforming plastic waste into higher value products is an important step for changing from a linear to circular economy. Using a sequential pyrolysis and catalytic chemical vapour deposition process, plastics have been successfully converted into carbon nanotubes (CNTs). Pure low density polyethylene (LDPE), polypropylene (PP) and mixed plastics (MP) were used as raw materials in the two-stage process. In the first stage, the plastics were pyrolysed at 600\u202f\u00b0C. In the second stage, the non-condensable gases were converted into multi-walled CNTs over a Ni-based catalyst at two different temperatures, 500 and 800\u202f\u00b0C. The influence of plastic feedstock and synthesis temperature on the performance of plastic-derived CNTs as electrode materials in electrocatalysis was investigated. The CNTs were evaluated as electrode materials for their heterogeneous electron transfer rate using a redox probe, which showed improved electrochemical behaviour. For oxygen reduction reaction (ORR), CNTs produced at 500\u202f\u00b0C demonstrated superior performance compared to those produced at 800\u202f\u00b0C. Influence of feedstock on electrocatalytic ORR activity of the as synthesised CNTs was marginal. Temperature was the governing factor influencing the properties of CNTs due to annealing and oxidation of edge defects generated during synthesis at higher temperatures.",
     "keywords": ["Carbon nanotubes", "Electrodes", "Waste to resources", "Electrocatalysis", "Oxygen reduction reaction", "Electrochemistry"]},
    {"article name": "Highly efficient electrochemiluminescence of quinoline and isoquinoline in aqueous solution",
     "doi": "https://doi.org/10.1016/j.elecom.2019.02.017",
     "publication date": "04-2019",
     "abstract": "This paper reports for the first time the strong cathodic electrochemiluminescence (ECL) behavior of quinoline, isoquinoline and their derivatives in aqueous solution with K2S2O8 as coreactant. The effects of K2S2O8 concentration, pH and scan rate on the ECL intensity have been studied in detail. Calculations of the HOMO-LUMO energy gap for the ECL reaction indicated that isoquinoline is more likely to produce an excited state radical ion than quinoline. The effects of different functional groups on the ECL of isoquinoline were then compared and a possible ECL reaction mechanism was discussed. This work provides a simple and sensitive ECL method for the detection of quinoline and isoquinoline, which are important drug intermediates.",
     "keywords": ["Electrochemiluminescence", "Quinoline", "Isoquinoline", "HOMO-LUMO", "Functional groups"]},
    {"article name": "Analysis of the effect of surface wettability on hydrogen evolution reaction in water electrolysis using micro-patterned electrodes",
     "doi": "https://doi.org/10.1016/j.elecom.2019.02.018",
     "publication date": "04-2019",
     "abstract": "The hydrogen evolution reaction (HER) was investigated using Ni catalytic electrodes with micro-patterned surfaces. The present aim was to correlate HER efficiency with the surface wettability of Ni cathodes produced with different micropatterns. Regular Ni microdot arrays, 5\u201310\u202f\u03bcm in diameter, 5\u201310\u202f\u03bcm in pitch were fabricated on a 7\u202fmm diameter Cu substrate and tested in alkaline water electrolysis (AWE) experiments. Using electrodes of this design, it may be possible to relate the electrochemical reaction kinetics to the electrolyte wettability localized to the microdot surface area. The surface microstructures of the electrode considerably influenced the reaction efficiency of the HER during alkaline water electrolysis at \u221220\u202fmA\u202fcm\u22122. Furthermore, in situ video observations of the electrode surface during the HER revealed that the bubble size increased when the surface wettability of the electrodes was decreased. That is, the surface texture (micro-patterns) affected the HER efficiency by influencing bubble evolution and aggregation behavior. This observation may aid in the design of highly efficient HER catalytic electrodes.",
     "keywords": ["Hydrogen evolution reaction (HER)", "Micro-patterned electrode", "Surface wettability", "Alkaline water electrolysis"]},
    {"article name": "Examining the charging behaviour of nickel hydroxide nanomaterials",
     "doi": "https://doi.org/10.1016/j.elecom.2019.02.012",
     "publication date": "04-2019",
     "abstract": "To investigate the depth of charging at the material surface, batches of nickel hydroxide nanoparticles were hydrothermally synthesised in the range 3\u2013450\u202fnm. Any surfactant added was removed post synthesis using ozone. The capacity per gram (Cs) increased and the capacity per unit area (CA) was constant with decreasing particle size down to 20\u202fnm. Further reduction in particle size resulted in a decrease in both CS and CA, suggesting the Ni(OH)2 is charged to a depth in the order of 10\u202fnm at the charging rate studied. The results obtained have implications in the design of Ni(OH)2 electrodes in charge storage applications.",
     "keywords": ["Electrochemical energy storage", "Batteries", "Supercapacitors", "Nickel hydroxide", "Nanoparticle", "Cyclic voltammetry"]},
    {"article name": "A single-droplet-based electrochemical fluorescence method for the determination of aluminum at the nanomolar level",
     "doi": "https://doi.org/10.1016/j.elecom.2019.02.010",
     "publication date": "04-2019",
     "abstract": "This paper combines a single-droplet-based electrochemical system with an optical fiber fluorescence spectrometer to develop an electrochemical fluorescence method for determining the nanomolar level of aluminum. Al3+ ions were preconcentrated on a glassy carbon rotating disk electrode (RDE) at \u22122.0\u202fV. After preconcentration, the RDE was rinsed and a droplet (80\u202f\u03bcL) of solution containing 0.2\u202fmM 8-hydroxyquinoline-5-sulfonic acid (HQS) was sandwiched between the RDE (above) and the reference/counter integrated electrode (below). Subsequently, the RDE was rotated and aluminum was stripped into the droplet at \u22121.4\u202fV; the fluorescence intensity was then measured using a 395\u202fnm LED excitation source. The fluorescence intensity at 515\u202fnm is positively correlated with Al3+ concentration, allowing the determination of aluminum. This method exhibits high selectivity and sensitivity with a detection limit of 7.6\u202fnM. Trace aluminum in real samples was determined by this method and satisfactory results were obtained.",
     "keywords": ["Single-droplet", "Electrochemical", "Fluorescence", "Determination", "Aluminum"]},
    {"article name": "Rational synthesis of ternary PtIrNi nanocrystals with enhanced poisoning tolerance for electrochemical ethanol oxidation",
     "doi": "https://doi.org/10.1016/j.elecom.2019.03.001",
     "publication date": "04-2019",
     "abstract": "The development of highly efficient and durable anode materials for ethanol electro-oxidation remains a challenge. Herein, we report the synthesis of Pt1\u2212x\u2212yIrxNiy nanocrystals via one-step procedure by ultrasonic-assisted co-reduction of the metal precursors using ascorbic acid as a mild reducing agent and pluronic F127 as a structure directing agent. The catalytic performance of this ternary catalyst towards electrochemical oxidation of ethanol was examined and compared to its mono and binary Pt counterparts (Pt, Pt1\u2212xIrx, and Pt1\u2212yNiy) that are synthesized by the same method. TEM analysis showed a porous nanodendritic structure for the synthesized ternary electrocatalyst with an average size of 20\u202f\u00b1\u202f1\u202fnm. The electrochemical measurements revealed an electrochemically active surface area, ECSA, of 73\u202fm2\u202fg\u22121. The as-synthesized ternary electrocatalyst showed an improved catalytic activity towards ethanol oxidation in 1\u202fM KOH with a measured mass activity of 3.8\u202fA\u202fmg\u22121 which is 1.7, 2.0, and 3.2 times higher than that of Pt1\u2212xIrx, Pt1\u2212yNiy, and Pt, respectively. Additionally, the Pt1\u2212x\u2212yIrxNiy nanocrystals expressed high poisoning tolerance (jf/jb\u202f=\u202f4.5) and high durability compared to its mono and binary counterparts.",
     "keywords": ["Platinum alloy", "Iridium", "Nickel", "Porous nanodendrites", "Electro-oxidation", "Ethanol"]},
    {"article name": "Electrochemical pH sensor based on a hydrogen-storage palladium electrode with Teflon covering to increase stability",
     "doi": "https://doi.org/10.1016/j.elecom.2019.03.003",
     "publication date": "04-2019",
